Repository: 0000can0000/Metalliksa

# Metalliksa | Traceable LPBF Research Workstation

Metalliksa helps LPBF materials and process engineers and research teams inspect process inputs, run bounded analyses, compare results with evidence, and preserve the record needed to reproduce an engineering review.

The product's value hypothesis is that bringing process analysis, materials context, and source-linked findings into one workflow can make technical reviews easier to trace and repeat. Customer demand and measurable operational benefits have not yet been validated.

## Workspaces

- **LPBF Engineering** — define a material and process context, run available thermal and build-screening workflows, and review their inputs, outputs and limitations. LPBF is the primary workflow.
- **Materials Intelligence** — access materials-focused analysis and research tools.
- **Evidence & Qualification** — connect reviewed sources, findings and engineering records, and export a traceable review package.

The Research Hub links literature metadata, reviewed numeric findings and module evidence. Adding a research reference does not silently change solver inputs or establish that a model has been validated.

## Scope and evidence

Metalliksa is a research engineering prototype for research and engineering review. It does not issue production releases, certified material allowables, or standards qualifications. The LPBF transient thermal model is a research solver; numerical checks do not establish experimental validation.

# Metalliksa documentation map

Use this page to find the maintained product documents. ROADMAP.md is the
single product direction; STATUS.md is the short current snapshot; dated
proofs and logs preserve evidence and history. The generated graft/ tree is
not user-facing documentation.

## Product and venture

- [Project README](../README.md) — setup, principal checks, and entry points.
- [Product overview](PRODUCT_OVERVIEW.md) — goal, intended users, current value,
  maturity, and evidence boundaries.
- [Product roadmap](../ROADMAP.md) — current priorities and exit conditions.
- [HANGAR BİGG application draft](HANGAR_BIGG_BASVURU_TASLAGI.md) — internal
  venture draft; market and customer claims remain hypotheses until validated.
- [Research workstation](RESEARCH_WORKSTATION.md) — workspaces, shared state,
  research registry, and evidence behavior.
- [LPBF engineering](LPBF_ENGINEERING.md) — current model, execution modes,
  verification, and scientific limits.
- [Scientific research vision](SCIENTIFIC_RESEARCH_VISION.md) — candidate
  questions, not committed product scope.

## Engineering contracts

- [Shared LPBF core contract](LPBF_SHARED_CORE_CONTRACT.md) — material,
  process, solver, backend, and result identity rules.
- [LPBF run archive](LPBF_RUN_ARCHIVE.md) — immutable run capture and recovery.
- [LPBF source archive](LPBF_SOURCE_ARCHIVE.md) — reviewed source bytes and
  provenance.
- [SQLite decision record](ADR_LPBF_SQLITE_2026-09-21.md) — metadata storage
  choice and trade-offs.
- [Peak extraction contract](LPBF_PEAK_EXTRACTION.md) — accepted-step melt
  maximum semantics.
- [Integration constraints](LPBF_INTEGRATION_CONSTRAINTS.md) — boundaries for
  changes crossing UI, API, worker, and solver.
- [Uncertainty evidence](UQ_EVIDENCE.md) — what current uncertainty screens do
  and do not establish.

## Reproduction and evidence

- [Clean application reproduction](APPLICATION_REPRODUCTION.md) — locked Node
  install, application checks, and interpreter selection.
- [CPU LPBF reproduction](LPBF_CPU_REPRODUCTION.md) — bounded CPU dependencies
  and regression commands.
- [Scientific/CUDA environment reproduction](SCIENTIFIC_ENVIRONMENT_REPRODUCTION.md) —
  hash-locked workstation environment and its verified scope.
- [Proof log](../PROOF.md) — dated, bounded software and numerical evidence;
  not a release certificate.
- [Session log](../sonkayıtlar/LOG.md) — operational changes, newest first.
- [Current status](../STATUS.md) and [active work](ACTIVE_WORK.md) — short
  status and current coordination.

## Governance

- [Agent instructions](../AGENTS.md) and [project rules](../RULES.md) —
  collaboration and validation rules.
- [Data schema](../SCHEMA.md) — persistence and qualification contracts.
- [Standards handbook](../STANDARDS.md) — reference and applicability limits.
- [Process protocols](../PROCESS_PROTOCOLS.md) — operational procedures.
- [Glossary](../GLOSSARY.md) — shared terminology.
- [Knowledge base](../KNOWLEDGE.md) — domain concepts and reference equations.

## Historical records

- [Archive index](archive/README.md) — superseded plans, dated audits, and
  environment/module snapshots. Use these for provenance, not current status.

### Maintenance

Keep one canonical document for each current topic. Move dated audits and
superseded plans to the archive; remove implementation checklists when their
decisions and results are already represented in PROOF.md and Git history.

File: docs/HASTELLOY_X_P7_SOURCE_HUNT_2026-09-24.md
# Hastelloy X P7 source review — 2026-09-24

## Decision

Do not admit Hastelloy X through the full melting-range alloy data gate. The sources reviewed do not provide one chemistry/state-matched, uncertainty-bounded set of heat capacity, enthalpy, conductivity, and density across the solid-to-liquid range. Scheel et al. is suitable for a source-labelled, bounded pilot only if measured quantities are kept distinct from assumptions. No runtime property curves or alloy registry entry are added by this review.

## Source findings

- Scheel et al. (2023), LPBF as-deposited Hastelloy X: DSC Cp/enthalpy coverage is reported from 30 to 1500 °C, fusion enthalpy is 225 kJ/kg, and solidus/liquidus are 1357.6/1399.5 °C. Room-temperature density is 8352 kg/m³ ±2% and treated as constant. Solid thermal diffusivity/conductivity coverage ends below melting; conductivity at solidus is extrapolated and the liquid model applies a 15× factor rather than a liquid-state conductivity measurement. Reported uncertainty is incomplete for the full property set.
  - [Article DOI](https://doi.org/10.1016/j.ijmecsci.2023.108583)
  - [Open full text](https://digitalcollection.zhaw.ch/bitstream/11475/29349/3/2023_Scheel-etal_Advancing-efficiency-reliability-in-thermal-analysis-in-LPBF.pdf)
- NASA AM thermophysical database: relevant L-PBF Hastelloy X context and solid-range property measurements, but no matched complete melting-range property set was established in this review. It remains contextual support, not a full gate pass.
  - [NASA JANNAF/AIAA report](https://ntrs.nasa.gov/api/citations/20220013752/downloads/Metal_AM_Processes_JANNAF_9-28-2022.pdf)
  - [NASA ASTM ICAM report](https://ntrs.nasa.gov/api/citations/20220016247/downloads/ASTM_ICAM_Material%20Properties_10-31-2022_FInal.pdf)
- NIMS TPDB experiment 264: the accessible record identifies a melt-state density measurement by electrostatic levitation. Its accessible file inventory does not establish Cp, conductivity, or enthalpy, and chemistry/LPBF state matching was not established. Keep this density evidence separate; do not splice it into the Scheel property revision.
  - [NIMS dataset DOI 10.48505/nims.5721](https://mdr.nims.go.jp/datasets/908a2bb0-1bb8-4404-ba30-ee7c0a2e9843)

## Pilot boundary

A bounded numerical pilot may use only the source-covered Cp and fusion enthalpy. Any liquid conductivity, temperature-dependent density, or other unmeasured input must be separately labelled as an assumption and excluded from claims of measured validation. The pilot would not qualify Hastelloy X, establish process validity, or satisfy P7.

## Gate and next action

- P7 alternate-alloy full-range data gate: not passed.
- Hastelloy X runtime alloy admission: closed.
- Next source step: capture source bytes, exact tables/curves, chemistry/state metadata, and uncertainty for any proposed property revision; inspect the raw NIMS analysis file before making claims beyond the accessible dataset metadata.
- Preserve P4 failed, P5 unavailable, and P6 partial statuses. Continue with the separately scoped physics closure and GPU scale/performance work; do not infer qualification from CPU/CUDA parity.

File: docs/LPBF_ALLOY_CAPABILITY_MATRIX_2026-09-24.md
# LPBF alloy capability and evidence matrix — 2026-09-24

This snapshot is generated from `python/lpbf_material_capabilities.py`'s
`material_capability_report()` authority. Input availability and content
identity do not establish experimental validation or source quality.

| Alloy | Build-job screening | Full transient thermal | Marangoni / inherent-strain adapters | GPU status | Evidence boundary |
| --- | --- | --- | --- | --- | --- |
| Ti-6Al-4V | Available, `rosenthal-screening-v1` | Available through legacy registry snapshot | Inputs present; qualification open | Same-physics qualification open | Estimated screening inputs; no source-validity range; no experimental qualification |
| 316L stainless steel | Available, `rosenthal-screening-v1` | Available through legacy registry snapshot | Inputs present; qualification open | Same-physics qualification open | Estimated screening inputs; no source-validity range; no experimental qualification |
| AlSi10Mg | Available, `rosenthal-screening-v1` | Available through legacy registry snapshot | Inputs present; qualification open | Same-physics qualification open | Estimated screening inputs; no source-validity range; no experimental qualification |
| Inconel 718 | Available, `rosenthal-screening-v1` | Available through legacy registry snapshot | Inputs present; qualification open | Same-physics qualification open | Estimated screening inputs; no source-validity range; NIST Case 0 comparison unavailable under current material/beam/operator evidence |
| Inconel 625 | Not admitted to build-job or slicer map | Not admitted to general transient solver | Unavailable | Bounded bare-plate CPU/CUDA numerical parity only | Separate 3D bare-substrate enthalpy screen, 273.15–1623.15 K; model-based properties, unvalidated; density is a fixed supplier-bulletin assumption and not lot-matched |

## IN625 bounded route

The separate IN625 screen uses material revision
`f47b07e4c8288b8c7177001f069a254be3410bace43ad5ea2f73168ac4466f07`. It takes
absorbed power explicitly, enforces the model temperature bounds and source
capture gate, and models adiabatic bare substrate. It does not model powder,
optical absorptivity, melt-pool flow, evaporation, keyhole behavior or an
experimental measurement operator.

The 576-cell/4-step CPU–RTX 4060 `cuda:0` synthetic case in
`docs/IN625_BAREPLATE_GPU_SCREENING_2026-09-24.md` produced bitwise-identical
temperature and specific-enthalpy fields. The separate browser acceptance run
used 1,152 cells and 11 steps; CPU and `cuda:0` both produced field SHA-256
`90670c1176da50ec2014a62076f057ebac6e39635e29beb390227a1598f58354`, with
maximum and RMS temperature differences of 0 K. These establish implementation
parity for the bounded model and cases tested, not physical alloy qualification.

The four existing alloys retain their historical model inputs and screening
admission. Their source-validity ranges remain unspecified and the capability
report marks full-transient and auxiliary adapter evidence as unvalidated/open.
Do not transfer this matrix into production-readiness or material-certification
claims.

File: docs/LPBF_BUILD_JOB_BROWSER_API_VALIDATION_2026-09-24.md
# LPBF build-job and archive workflow validation — 2026-09-24

## Scope and result

This is a validation record for the browser/API path from LPBF selection and computation through evidence comparison and durable archive export/restore. It does not establish scientific validation or change any acceptance threshold.

**Status: partial; full browser workflow did not pass.** The API/client/archive tests passed with synthetic fixtures, and the browser showed one real archived transient run with intact material, source, and artifact identities. The selected NIST comparison correctly remained unavailable because the archived process does not satisfy its predeclared case requirements. The browser build-job re-run failed with `'timeout_s'`; the active browser service could not be tied to this checkout, so this is recorded as a runtime compatibility failure requiring root-level triage, not assigned to current product code.

## Automated checks

Running `npx tsx --test ...` failed before executing test bodies because Node's test runner could not spawn workers (`spawn EPERM`, Windows sandbox). Importing the same test modules into one Node process avoids that runner limitation:

```powershell
node --import tsx -e "await import('./tests/lpbf-workflow.test.ts')"
node --import tsx -e "for (const f of ['./tests/lpbf-build-session.test.ts','./tests/lpbf-source-api.test.ts','./tests/lpbf-source-client.test.ts','./tests/lpbf-run-client.test.ts','./tests/lpbf-run-bundle-api.test.ts','./tests/lpbf-run-archive-service.test.ts','./tests/lpbf-run-repository.test.ts']) await import(f)"
```

Results: **6/6 workflow tests PASS; 51/51 build-session, source, run-client, bundle HTTP, archive-service, and repository tests PASS.** The fixtures cover alloy mapping/refusal, request/revision binding, exact source-revision links, immutable run and material/input snapshots, artifact integrity, export/verify/isolated restore, and tamper rejection. They do not exercise one mounted browser session from selected alloy through a real build-job and reload.

## Browser observations

Local UI `http://localhost:3000/?lpbfStage=comparison#/3d-distortion-lab` loaded in the Codex in-app browser. Existing UI state showed Inconel 718, 30 W, 1200 mm/s, 100 µm hatch, and 40 µm layer.

- The archived run `e8e26ffea4784e6288f7ddab5839de01` loaded from the UI as `core-v1-bound`, `unvalidated-model`, and `exact-revision-bound`.
- Its input snapshot records Inconel 718 and the executed 30 W / 1200 mm/s / 80 µm beam process. Its material snapshot records `materialId: in718`, `provenanceClass: estimated-legacy`, and revision SHA-256 `c90d2094ca2b5162b26399347a6fb0f9d703b1a05e8aa0883d9d9672012e8c06`.
- The run retained NIST source revision 1 with document SHA-256 `b312cc286ccf7cd41c2ff8bc2bea3c0cf183af432125f402dfbebdf71b235ee0`, plus a manifest of hashed run artifacts.
- **Compare archived run** completed and returned “Comparison unavailable · unvalidated.” Reported gates included the required 10 mm +X bare-plate track, selected Table 4 power/speed, measured beam identity, the optical section operator, and 3–6 independent mesh and timestep levels. This correctly avoids treating an unrelated short transient run as an experimental comparison.
- On the build-job screening stage, **Re-run Python** returned the literal error `'timeout_s'` and UI guidance to restart the Express app if the build-job route is missing. This prevented verification of selected-alloy build-job result identity in the live UI.
- The checked source files `src/store/useLpbfBuildJobStore.ts`, `python/lpbf_build_job_schema.py`, and `python/lpbf_build_job_solver.py` contain no `timeout_s` reference. The browser service therefore may be stale or from a different checkout; its error is not evidence by itself of a defect in the current source tree.

## Current integration boundary

The source/run archive currently archives transient simulation worker captures. The LPBF build-job screening request is a separate endpoint and its result is not represented by that transient run capture. Consequently, the existing passing API fixtures plus this UI observation do **not** prove a single build-job → evidence comparison → export → restore/reload chain with the selected build-job's material-property snapshot.

## Current-checkout follow-up

The root agent reproduced the worker failure using a server started from this
checkout on port 31893. `Queue.execute` indexed `params["timeout_s"]` although
the build-job request schema does not supply that field. The worker now applies
a bounded 300 s default (`python/lpbf_worker.py`); the focused regression passed
1/1. Two actual HTTP submissions to the current route `/api/lpbf/jobs` then
completed as `in718`, each carrying property snapshot SHA-256
`eee84712f32c3b9c5882f4e18176e1321233fb19c8ca6347667f378862e1995a`.
The Python queue capture helper also produced a byte-verified capture for one
completed build job, labeled `legacy-unbound`; the run/source repository import,
export, and isolated restore path has not been exercised for this result.

The browser observation used the old `/api/python/lpbf-build-job` route and a
different local service. Current checkout API execution is now verified, but
this does not close the durable build-job archive/compare/export/restore chain:
the archive service still captures transient worker runs, and no build-job
screening archive contract has been accepted or exercised.

File: docs/LPBF_CORE_BASELINE_2026-09-21.md
# LPBF core baseline — bounded current-source review

Baseline: application `2ce1abc`, owner `01a0c36f-7006-7eb3-992d-73265a0a354d`.
Phase 0 remains OPEN. This is entry-point wiring plus a deeper thermal-contract
review, not an exhaustive scientific audit of all specialist implementations.

## Evidence method

Codebase Memory project `C-Users-can02-Projects-metalliksaa-Metalliksa-1` was
confirmed against the LOCAL root. Generation `2026-09-18T15:50:24Z` is stale.
The bounded LPBF function query returned all 26 matches (no further page); the
simulation-file query returned zero and was not used as absence evidence.
Coverage on core, adapters, UI, routes and named tests reported changed metadata
or untracked paths; App line166 and EngineeringSimulation line167 had parse gaps.
Those source ranges were read directly. The routes scope had no recorded gaps;
direct routes/server search still checked the missing GPU endpoint. Coverage
responses are retained under `.runtime/phase0-audit/coverage-*-01a0c36f.json`.
Local Graft map and both directions of `run` callers supplied navigation; direct
current source supersedes old graph cards. Dynamic calls through `thermal_solver`
are inspected in source, not inferred absent from Graft's outgoing edges.

## Current entry-point map

App's LPBF switch contains the following 16 module entries. Component filenames
are under `src/components/`; service is `src/services/pythonComputationService.ts`
unless stated otherwise. `W` means `routes/lpbfSimulation.ts` →
`server/lpbfWorkerBridge.ts` → `python/lpbf_worker.py`; `P` means
`routes/physics.ts` host Python dispatch. Test names are located contracts,
**not a claim that every test was rerun or establishes physical validity**.

| UI component | API → implementation under `python/` | Material/data boundary; located tests |
| --- | --- | --- |
| LpbfEngineeringWorkspace / 3d-distortion-lab/LpbfEngineeringSimulation | `lpbfSimulationService.ts` → W `/api/lpbf/jobs` → `lpbf_simulation.run` → NumPy reference or `lpbf_openfoam.thermal`; estimate/get/cancel/artifact endpoints | `lpbf_material_registry` from four-alloy authority plus explicitly secondary alloys or supplied table; `test_lpbf_engineering`, heat_source, peak, overlap; TypeScript lpbf-contract/fields/workflow |
| LpbfBayesianOptimizerLab | P `/api/python/lpbf-bayesian-optimize` → `lpbf_bayesian_optimizer` | Four-alloy lookup; surrogate objective is not measured truth; `test_phase6` |
| SolidificationMicrostructureLab | W `/api/python/lpbf-solidification-microstructure` → `lpbf_solidification_microstructure` | Caller material/G/R or Rosenthal screening with defaults; `test_phase8` |
| ThermomechanicalDistortionLab | W `/api/python/lpbf-thermomechanical-distortion` → `lpbf_thermomechanical` | Caller properties plus default elastic/thermal values, inherent strain; `test_phase9` |
| ExperimentalValidationLab | W `/api/python/lpbf-experimental-validation` → `lpbf_experimental_validation` | UI hardcodes simulation PDAS1.5/depth120 and Ti64/P250/v1000; backend always returns `validated`, even no paired metrics. OPEN evidence defect; `test_phase10` currently accepts heuristic thresholds |
| ModulusFNOLab | W `/api/python/lpbf-modulus-fno` → `lpbf_modulus_fno` | Predict function deliberately raises without trained/validated checkpoint; `test_phase11` tests rejection |
| LpbfToolpathStudioLab | W `/api/python/lpbf-toolpath-kinematics` → `lpbf_toolpath_kinematics` | Parsed CLI/G-code vectors, mm/mm-s/us scanner controls; `test_phase12` |
| MurakamiFatigueLab | W `/api/python/lpbf-fatigue-fracture` → `lpbf_fatigue_fracture` | Separate fatigue constants, defect/position/load assumptions; `test_phase13` |
| LpbfDefectTwinLab | W `/api/python/lpbf-stl-voxelize` → `stl_voxelizer` | STL plus supplied defects; does not predict physical pores; `test_phase14` |
| LpbfAdaptiveMitigationLab | W `/api/python/lpbf-adaptive-feedforward` → `lpbf_adaptive_feedforward` | Scanner profile and toolpath, feedforward screening; `test_phase15` |
| MultiLaserPlumeLab | W `/api/python/lpbf-multilaser-plume` → `lpbf_multilaser_plume` | Prescribed gas/plume parameters; worker supplies example vectors when absent; `test_phase16` |
| MultiTrackThermalLab | W `/api/python/lpbf-thermal-accumulation` → `lpbf_thermal_accumulation` | Worker resolves four-alloy authority; direct dataclass still has Ti64 defaults. Constant-property Green-function superposition, not FV enthalpy; `test_phase17`, `test_lpbf_thermal_materials` |
| PowderDEMCompactionLab | W `/api/python/lpbf-powder-dem-compaction` → `lpbf_powder_dem_compaction` | Worker calls `generate_psd_deterministic`, returning radii; it does NOT call the packing implementation. Separate integration gap; `test_phase18` |
| OpticalTomographyLab | W `/api/python/lpbf-optical-tomography` → `lpbf_optical_tomography` | Prescribed emissivity/sensor/noise, not NIST calibration operator; `test_phase19` |
| TransientEnthalpy3DGPULab | service `/api/python/transient-3d-gpu` has NO route; W method exists → `lpbf_transient_3d_gpu` | UI duplicates four material tables; worker accepts loose scalar properties. Separate unverified Warp model; `test_phase22` is legacy smoke, not numerical equivalence |
| KeyholeRaytracingLab | direct W `/api/python/lpbf-keyhole-raytracing` → `lpbf_keyhole_raytracing` | Prescribed surface/optics, seeded rays, explicit device and unresolved power; `test_keyhole_contract`, `test_phase26`, lpbf-keyhole-api |

Workspace subpaths also include P `/api/python/lpbf-build-job` →
`lpbf_build_job_solver` → `lpbf_thermal_solver` + slicer, using the four-alloy
authority and `rosenthal-screening-v1`. Legacy thermal labs use
`/api/python/lpbf-thermal[-solver]`, Goldak/Eagar–Tsai/Fabbro adaptations; those
must not silently alter Build Job verdicts. W also exposes support optimization
and 2D transient FDM; neither is a separate App LPBF module in this switch.
The 2D FDM implementation is a stationary pulse with fixed30um radius/.4
absorption despite a speed argument; it is not the shared moving FV solver.

Source archive route/service/repository/artifact bundle are already implemented
and reviewed in `LPBF_SOURCE_ARCHIVE.md`. They persist source bytes/revisions,
not complete simulation/experiment records. Source SHA checks prove byte identity,
not valid calibration. Current HDF5 review leaves temperature conversion null.

## Shared seams and constraints

| Concern | Current thermal authority | Integration constraint / gap |
| --- | --- | --- |
| Identity/properties | `four_alloy_materials.py` → `lpbf_material_registry.material` | Estimated interpolated endpoints; source text not independent verification. Registry overwrites version with `lpbf-materials-1`; retain the complete resolved table in a content-addressed snapshot |
| Units/beam | `lpbf_simulation.validate`; SI inside transient | Public mm/s, um, Celsius; 1/e² intensity diameter. A D4sigma dataset label is not a universal beam-convention conversion |
| Enthalpy | `lpbf_material_registry.enthalpy_table/property_at` | Piecewise-linear cp integral from273.15K, linear mushy latent fraction, pure-metal1K regularization. Legacy 2D/Warp enthalpy origins/laws differ |
| Heating | `lpbf_heat_source` | Cell-integrated Gaussian, two time quadrature nodes, penetration=layer thickness, normalized represented absorbed power; capture diagnostic is not measured absorptivity |
| Boundaries/mass | `lpbf_simulation.transient`, matching OpenFOAM adapter | Fixed reference density with powder packing; whole-cell layer activation; isothermal bottom, insulated sides, top convection/radiation. Boiling fails; no evaporation/free surface |
| Numerics | local row-sum stability, source increment limiter, explicit Euler | 600000 cells,250000 steps; mesh/time errors not implied by energy closure; two melting meshes differ materially |
| Output/audits | `lpbf_evidence`, `lpbf_peak`, `lpbf_overlap` | Energy≤.01; stationary mass/phase closure≤1e-10. Earliest maximum molten volume over accepted steps; sparse playback. G/R are crossing-derived averages, not microstructure validation |
| Runtime/jobs | worker Queue SQLite + filesystem; bridge20s RPC | Queued thermal jobs have subprocess lifecycle; direct specialist requests execute in stdin loop. HTTP abort does not cancel those calculations |
| Identity/storage | fingerprint hashes Python sources plus version/input/material | `implementationHash` currently also depends on input/material; do not call it a source-only hash. Need separate stable contract/material/input hashes for future run records |

The old Warp solver is not a drop-in GPU backend: automatic cuda/cpu selection,
float32, different enthalpy law, hardcoded30um radius/.4 absorption, velocity/recoil
clamps and10 Jacobi iterations, unmeasured divergence/energy closure, loose
toolpath/property validation. Its return fields lack the FV audit/provenance
contract. Keep it isolated until bounded inputs, explicit device, same thermal
case/operator and measured conservation/equivalence are established. No new route
was enabled by this review.

## Fresh resource measurement

40W IN718,800mm/s,80um 1/e² diameter,80°C preheat,200um single track,40um layer,
.1ms cooling, no dwell; estimated material absorption.38/emissivity.35.
Windows Python3.12.10/NumPy2.2.6, `.runtime/lpbf-win-py312/Scripts/python.exe`,
explicit `backend=reference`, actual `enthalpy-fv-6`. No GPU/VRAM measurement.

| Requested mesh | Cells / steps | Solver wall / imports+solver | Peak process working set | Solver artifacts | Peak K / molten volume um³ | Energy relative error |
| --- | --- | --- | --- | --- | --- | --- |
| 40um |1089 /407|2.3170s /2.6874s|244932608 bytes|64 files,319141 bytes|2119.8101 /192000|5.71e-16|
| 20um |8228 /659|4.8926s /5.3690s|244813824 bytes|65 files,2179754 bytes|2803.3077 /256000|4.57e-16|

Liquidus1609.15K, boiling3123.15K. Independently reading float32 saved frames
found maxima2118.9023K and2803.3076K above liquidus. W/D changed40/40→80/20um:
**no mesh convergence accepted**. These are small bounded synthetic melting
resource profiles, not representative full-build performance or experiment.
Peak memory includes imported libraries over process lifetime, excluding shell;
artifact totals include solver-produced files, excluding added result/profile JSON.
Wall time is one observation per mesh, not a statistical benchmark.

Harness `.runtime/phase0-audit/profile_melting_01a0c36f.py`; successful folders
`lpbf-melting-40um-r2-01a0c36f` and `lpbf-melting-20um-01a0c36f` contain complete
resolved inputs, runtime, manifest SHA256s, result and profile JSON. First40um
attempt failed only in profiler's fieldSeries parsing after solving; its partial
folder is retained and excluded. Prior `lpbf-reference-profile-01a0c339/profile.json`
actually records **10W**, not40W as repeated in earlier handoff notes;1175.58K
was nonmelting. This correction supersedes that description.

## Fresh regression and remaining gates

Windows CPU: engineering25PASS/1OpenFOAMskip; heat source7PASS/1skip;
peak4PASS/1skip; overlap5PASS/2skip; thermal-material RPC3PASS. Total44PASS/5skip.
Logs `.runtime/phase0-audit/test_*-permitted-01a0c36f.log`. Initial sandbox runs
failed temporary-directory access; permission-scoped reruns passed. Windows skips
are explicit Linux/OpenFOAM conditions. Previous task's WSL engineering26PASS
is separate historical evidence; the new source/peak/overlap groups have not yet
been rerun in WSL here. No numerical acceptance threshold changed.

Still open: specialist evidence defects above, primary calibration equation and
measurement operator, melting mesh/time convergence, matched CPU/GPU proof,
run/experiment persistence and complete bundle restoration. Phase0 baseline
coverage is substantially improved, but no later-phase acceptance is implied.

File: docs/LPBF_CPU_REPRODUCTION.md
# Reproduce the Windows CPU LPBF baseline

This setup covers the CPU LPBF build/slicer screening path, the Python thermal reference solver and the offline CMU importer. It does not install CUDA, CALPHAD, micrograph models, OpenFOAM, Node dependencies or a full deployment environment. The existing broad `python/requirements.txt` is unchanged.

The checked platform is **Windows x64, CPython 3.12.10**, with venv bootstrap pip 25.0.1. `python/requirements-lpbf.in` declares three direct dependencies. `python/requirements-lpbf-win-py312.lock` fixes all seven resolved distributions and the SHA-256 of the corresponding Windows/Python 3.12 wheels. The lock is intentionally platform-specific; unsupported platforms need a separate verified lock.

## Download and install

Run from the repository root with Python 3.12 installed. The download step needs access to the configured Python package index; the installation step is offline. `.runtime/` is ignored by Git.

```powershell
py -3.12 -m pip download --only-binary=:all: --require-hashes --dest .runtime/lpbf-wheels -r python/requirements-lpbf-win-py312.lock
if ($LASTEXITCODE -ne 0) { throw 'Wheel download failed' }
if (Test-Path .runtime/lpbf-win-py312) { throw 'Use a new directory for a clean reproduction check' }
py -3.12 -m venv .runtime/lpbf-win-py312
if ($LASTEXITCODE -ne 0) { throw 'Environment creation failed' }
& ./.runtime/lpbf-win-py312/Scripts/python.exe -m pip install --no-index --find-links .runtime/lpbf-wheels --require-hashes -r python/requirements-lpbf-win-py312.lock
if ($LASTEXITCODE -ne 0) { throw 'Locked installation failed' }
& ./.runtime/lpbf-win-py312/Scripts/python.exe -m pip check
```

Do not overwrite an existing environment when reporting a clean installation. Keep the downloaded wheels with your deployment archive if offline recovery is required. The lock verifies dependency artifacts, not the operating system or Python installer.

## Verify the workload

```powershell
$env:PYTHONDONTWRITEBYTECODE = '1'
& ./.runtime/lpbf-win-py312/Scripts/python.exe -B python/test_lpbf_build_job.py
if ($LASTEXITCODE -ne 0) { throw 'Build-job tests failed' }
& ./.runtime/lpbf-win-py312/Scripts/python.exe -B python/test_lpbf_engineering.py
if ($LASTEXITCODE -ne 0) { throw 'Thermal tests failed' }
& ./.runtime/lpbf-win-py312/Scripts/python.exe -B python/test_cmu_ti64_import.py
```

The engineering suite can skip its compiled OpenFOAM comparison on native Windows. That skip must remain visible; it is not a pass for the WSL worker. These tests establish software/numerical regression behavior, not experimental accuracy or process qualification.

### Observed clean run — 2026-09-15

All seven packages installed from the local wheel directory with `--no-index --require-hashes`; `pip check` passed. The build-job fast suite passed, the engineering suite passed 25 tests with one explicit compiled-OpenFOAM skip (26 total), and all eight CMU importer tests passed. The existing application Python microservice was also launched with this exact interpreter on a separately checked port 5058. Its health endpoint reported online, Python 3.12.10 and 17 warm modules. The test-owned service was then stopped. Warm imports are not proof that optional CALPHAD/ML dependencies or every module's computations work; no workload request was sent to that temporary service.

## Select this interpreter explicitly

```powershell
$env:METALLIX_PYTHON = (Resolve-Path .runtime/lpbf-win-py312/Scripts/python.exe).Path
# Launch the application from this same shell after its usual Node setup.
```

The shared resolver does not automatically select this `.runtime` environment. Existing GPU settings and global Python packages are preserved. When running an additional local server, assign a distinct `PORT` and **`METALLIX_IPC_PORT`**; `METALLIX_IPC_SOCK` is not the Python HTTP-port setting. Identify existing workers before starting another.

## Lock maintenance

Dependency changes require downloading the intended compatible wheels, reviewing their versions and SHA-256 values, updating both direct inputs and the complete lock, and repeating the fresh-environment tests. Do not substitute a plain `pip freeze` list for artifact hashes. This lock does not imply that the broad scientific environment's remaining dependencies are complete.

File: docs/LPBF_INTEGRATION_CONSTRAINTS.md
# LPBF Integration Constraints

Preserved from AGENTS.md on 2026-09-21. This records integration constraints, not fresh validation evidence. Check current source and the evidence inventory before capability claims. Read when changing LPBF model or benchmark integration.

- **LPBF Build Job**: `activeSpecimen.lpbf` holds the live process vector ($P, v, h, t, d$, preheat, scan strategy). Sub-labs and Inverse Alloy LPBF must read/write this vector; do not keep a second copy of machine parameters. Uploaded STL triangles live in session store `useLpbfBuildMeshStore` (not persisted). Industrial printability is `POST /api/python/lpbf-build-job` (`python/lpbf_build_job_solver.py`); rail and Decision lab share session store `useLpbfBuildJobStore` and display `job.verdict` only — they must not call `evaluateLpbfBuildJob`. The same Python payload also drives STL geometry source, \(W/h\), \(D/t\), \(\Delta H/h_s\), literature P–v box, part mass, and build time; model id is `rosenthal-screening-v1` with `job.assumptions` shown in the Decision lab. The Melt Pool 3D lab may request `heatSource=goldak` (`goldak-v1`) or `eagar-tsai` (`eagar-tsai-v1`); Fabbro keyhole depth (`fabbro-keyhole-v1`) rides those lab paths only, using Fresnel \(A\) (not stacked \(\eta_\mathrm{eff}\)). Heiple–Roper Marangoni (`marangoni-heiple-v1`) is screening — it does not refit \(W/D\). Solidification G/R (`solidification-front-v1`) maps Hunt-class $G$, $R$, $\dot{T}$ on the liquidus of whatever heat source the lab is running; Hunt $G/R$ bands and Hunt–Lu PDAS are screening — not Gäumann $N_0$ CET and not a W/D fit. Melt-pool W/D checks use `meltpool-lit-catalog-v1` (DOI-measured isolated tracks only). IN718 = Lane 2024 Table 4; 316L = Guo 2024 Table 3 (N01 depth is out of the ×0.5–2 Goldak+Fabbro band — reported, not fitted). AlSi10Mg is an honest `no measured track` gap. Ti-6Al-4V keeps PROOF 003 as `kind: asymptotic`. Solver-echo / randomized self-label sweeps (including the 640-row jsonl on `cursor/lpbf-data-research-panel-7a66`) are not ground truth. Those flags must not be used to re-score Build Job printability. Ti-6Al-4V, 316L, AlSi10Mg, and IN718 thermophysics, aliases, and literature P–v boxes live in `python/four_alloy_materials.py`; Python solvers look up that file instead of copying $k$, $\rho$, $C_p$.

File: docs/LPBF_P4_CONTOUR_PROTOCOL_2026-09-24.md
# P4 sürekli liquidus konturu için önceden sabitlenmiş sayısal protokol

Durum: 75 W koşusu çalıştırılmadan önce sabitlendi. 80 W IN718 ayrık W/D
kapısının başarısız sonucu korunur. 80 W, 5 µm keşif çalışmasında sürekli
liquidus konturunun 20/10/5 µm boyunca iyileştiği görüldü; bu nedenle 80 W
sonucu yeni kapı için bağımsız kabul kanıtı sayılmayacaktır.

## Bağımsız süreç vektörü ve eksenler

`docs/LPBF_P4_CONTOUR_SCENARIO_75W_2026-09-24.json` içindeki IN718 tek iz,
tek katman, toz katmanlı 75 W / 1200 mm/s / 80 µm ışın / 80 µm katman / 200 µm
iz kullanılır. Model `stationary-enthalpy-conduction-v1`, solver
`enthalpy-fv-6`, backend `numpy-reference` ve malzeme revizyonu altı koşuda
aynı olmalıdır. Bu süreç vektöründe önceden sonuç alınmadı.

- Ağ ekseni: istenen 20, 10, 5 µm; tümünde azami zaman adımı `5e-8` s.
- Zaman ekseni: istenen `1e-7`, `5e-8`, `2.5e-8` s; tümünde istenen ağ 10 µm.
- Her eksen için üç bağımsız solver çağrısı; gerçek ağ ve ortalama zaman adımı
  kullanılır. Eksik/başarısız çağrı veya çözünürlük sıralaması eksik kanıttır.

## Operatör ve kabul

Birincil yeni operatör `peak-liquidus-cell-edge-linear-contour-v1`;
`accepted-step-molten-volume-v1` zaman seçimiyle aynı tepe alanında komşu
aktif hücre merkezleri arasındaki lineer liquidus geçişlerinden küresel W/D
elde edilir. Yüzeye ekstrapolasyon yapılmaz. Bu termal sayısal vekildir;
NIST'in dağlanmış optik kesit operatörü değildir.

Her koşulun kaynak/enerji/alan kimliği ve pozitif sonlu W/D değeri zorunludur.
Dondurulmuş eşikler korunur: enerji bağıl kapanış hatası en fazla %1; son iki
seviye W ve D değişimi ayrı ayrı en fazla %5; son üç gerçek çözünürlükte
`lpbf_verification.convergence` sonucu her iki metrik ve eksen için
`numerically-converging` olmalıdır. Başarısız veya belirsiz metrik PASS'a
çevrilmez. Eski ayrık hücre W/D değerlendirmesi aynı raporda ayrıca kalır.

75 W çalışması bu ayrı protokolü geçse bile sonuç yalnız sayısal termal vekil
yakınsamasıdır. P5 için 10 mm NIST çıplak levha süreci, gerçek D4σ profili,
4,9/6,0 mm'deki üç tekrar iz ve optik sınır operatörü ayrıca gereklidir.

File: docs/LPBF_P4_CURRENT_MODEL_40W_PROTOCOL_2026-09-25.md
# Current-model IN718 CPU refinement protocol — 40 W

Protocol ID: `lpbf-p4-current-layer-conforming-40w-2026-09-25-v1`  
Scenario: `docs/LPBF_P4_CURRENT_MODEL_40W_SCENARIO_2026-09-25.json`  
Report: `docs/LPBF_P4_CURRENT_MODEL_40W_2026-09-25.json`

## Purpose and separation

This is a new, supplementary numerical study for the current production CPU
model. It does not replace, combine with, or relabel any previous frozen P4
result. The unarchived 6.6667 µm diagnostic is excluded because its complete
resolved input, model identity, and material revision were not saved. Any old
40/20/10 µm values remain historical context only until their exact run
identities are established.

The study assesses numerical refinement for the explicitly configured
`standard/reference` IN718 powder-layer case only. It cannot establish
experimental validity, alloy-law accuracy, or production readiness.

## Frozen scenario

The complete raw scenario and both refinement axes are frozen in the companion
JSON before execution. It specifies 40 W, 800 mm/s, 80 µm 1/e² beam diameter,
80 °C preheat, one 200 µm track, one 40 µm powder layer, 0.1 ms cooling, no
dwell, explicit CPU reference backend, and the `layer-conforming` grid policy.
Other solver settings are explicitly written in that JSON. Validation and
each run's result must record the resolved CPU solver, current model ID,
material ID and revision, input hash, execution-input hash, and implementation
hash.

## Refinement matrix

- Mesh axis: requested 20, 10, and 5 µm; fixed maximum time step 25 ns.
- Time axis: maximum steps 100, 50, and 25 ns; fixed requested mesh 5 µm.
- The existing `lpbf_contour_convergence_study` executor reports both the
  frozen discrete cell-extent observables and the separate predeclared linear
  liquidus-contour observables. Neither operator may be swapped into the
  other's acceptance gate after seeing results.
- A preflight with `calculate_mesh_domain` resolved 20/10/5 µm to exactly
  20/10/5 µm and 8,228/65,824/526,592 cells. The finest level is below the
  production CPU solver's 600,000-cell guard. The host reported 9.56 GiB
  available physical memory at preflight; stop before a run if current memory
  pressure materially reduces this headroom.

## Acceptance

Use the existing frozen numerical limits: relative energy closure at most
0.01, at least three strictly refining actual levels, a finest-pair relative
change no greater than 5% in both width and depth, and the existing
`lpbf_verification.convergence` trend check on actual spacings. Model ID,
solver ID, backend, alloy ID, and material-revision hash must match across each
axis. Source-capture gates remain unchanged. A failed or inconclusive outcome
is reported as such; no thresholds or metrics will be changed after execution.

The primary report status comes from the discrete cell-extent gate. The
contour-specific status is reported separately and remains a numerical thermal
proxy only. Experimental comparison and validation are outside this protocol.

## Provenance at freeze

- Current code commit: `e906568` (`Verify analytic LPBF melt contours`).
- Companion JSON SHA-256 at freeze: `2abec47f9d35c02158ea2e06876e3ca06c3ba5ba9243f1ddccaa94ef64752ea6`.
- At execution preflight the material resolved to `in718` / `lpbf-materials-1`
  and available physical memory was 9.71 GiB.
- Freeze time: 2026-09-25, before the six solver runs.

File: docs/LPBF_P4_PEAK_DIAGNOSTIC_REPLAY_2026-09-24.md
# Frozen 80 W P4 peak-selection diagnostic replay — 2026-09-24

## Scope and provenance

This is a forensic diagnostic for the existing frozen report
[`LPBF_CPU_CONVERGENCE_80W_2026-09-24.json`](LPBF_CPU_CONVERGENCE_80W_2026-09-24.json).
It does not change that report, its acceptance limits, or its `failed` status.
The replay used an isolated checkout at `5dae4c9436e9f9b09820ec170bfa3acf1ee9b7d5`
and the exact requested process vector and mesh/time levels from the frozen
report. All six canonical input hashes matched the stored hashes. Every
replayed actual mesh, mean timestep, step count, W, D, peak temperature, and
energy error had zero numerical delta from the frozen row.

The replay is **not an exact implementation replay**: all six provenance
`implementationHash` values differed, and fingerprinting the frozen inputs at
the report commit `ec6b0a5` also failed to reproduce the stored hashes. The hash
covers every `python/*.py` file and the validated inputs, so the exact
report-time source tree has not yet been identified. The diff from `ec6b0a5`
to diagnostic commit `5dae4c9` changes the peak tracker only to add equal-peak
counters, adds their serialization, and updates a descriptive section label;
the thermal update, material registry, source integration, and verification
operator are unchanged. Those counters do not change peak winner selection.
Thus the replay is a matched-input diagnostic on the same numerical solver
path, not retroactive validation of the original implementation. The replay
commit predates the current 99% minimum source-capture guard; the coarse case
captures 86.763% and is rejected by today's guard. No guard was relaxed in the
main checkout.

## Replay results

Mesh study (fixed requested maximum timestep `1e-7 s`; each run used 1,867
steps):

| Requested mesh (µm) | Actual mesh (µm) | W × D (µm) | Peak step | Equal-maximum endpoints | Equal-maximum time window (µs) |
|---:|---:|---:|---:|---:|---:|
| 36.7 | 36.6667 | 73.3333 × 43.3333 | 1,429 | 439 | 142.900–186.667 |
| 24.45 | 24.4444 | 48.8889 × 55.5556 | 1,568 | 300 | 156.800–186.667 |
| 16.3 | 16.2963 | 48.8889 × 47.4074 | 1,706 | 25 | 170.567–172.967 |

Timestep study (fixed requested mesh `16.3 µm`):

| Requested max dt (s) | Actual mean dt (µs) | Steps | W × D (µm) | Peak step | Equal-maximum endpoints | Equal-maximum time window (µs) |
|---:|---:|---:|---:|---:|---:|---:|
| 4e-7 | 0.368179 | 507 | 48.8889 × 47.4074 | 467 | 6 | 170.667–172.667 |
| 2e-7 | 0.199857 | 934 | 48.8889 × 47.4074 | 854 | 12 | 170.667–172.867 |
| 1e-7 | 0.0999821 | 1,867 | 48.8889 × 47.4074 | 1,706 | 25 | 170.567–172.967 |

## Interpretation and boundary

The mesh replay shows broad equal-maximum plateaus on the two coarser meshes;
the fine-mesh plateau is much shorter. For the timestep sequence, the W/D
values remain identical while denser sampling increases the number of tied
endpoints across a similar approximately 2.2 µs interval. Peak-selection
plateaus are therefore a plausible sensitivity of the discrete extraction,
but these diagnostics do not prove they caused the failed mesh-depth trend.

Frozen P4 stays `failed`: the 80 W depth finest-pair change is 17.1875%, the
width trend is inconclusive, and timestep geometry is inconclusive. The separate
75 W contour study remains `inconclusive`. Neither result is experimental
validation. Do not reuse the completed 75 W vectors or alter existing criteria;
any new 80 W campaign must freeze its process, model, operator, resolution
vectors, and acceptance rules prospectively.

File: docs/LPBF_P4_PEAK_SELECTION_DIAGNOSTIC_PROTOCOL_2026-09-24.md
# P4 peak-selection diagnostic protocol

Protocol ID: `p4-peak-selection-diagnostic-v1`  
Registered before the diagnostic rerun. This is a repeat of the existing 75 W
numerical case to expose peak-selection metadata that the first report omitted;
it is not an independent acceptance study and cannot replace or upgrade that
report.

## Fixed inputs and runs

Use the exact scenario in `docs/LPBF_P4_CONTOUR_SCENARIO_75W_2026-09-24.json`
and the same solver, material revision, and six requested resolutions from
`docs/LPBF_P4_CONTOUR_PROTOCOL_2026-09-24.md`:

- Mesh: 20, 10, and 5 µm at maximum timestep 5e-8 s.
- Timestep: 1e-7, 5e-8, and 2.5e-8 s at mesh 10 µm.

## Diagnostic fields

Retain the existing `accepted-step-molten-volume-v1` operator and earliest-step
tie behavior. For each run, record the selected peak step/time, molten-cell
count and volume, number of endpoints tied at the maximum count, and first/last
times at that count. The selected field and its contour remain the same output
used by the prior protocol. These fields diagnose whether mesh or timestep
refinement changes the selected accepted endpoint or leaves a long equal-volume
plateau; they do not define a new acceptance metric.

The cell-center contour continues to linearly interpolate liquidus crossings
between neighboring active cells without surface extrapolation. The existing
global projected width/depth is a numerical thermal proxy, not a cross-section
measurement operator. No optical-surface crossing, alternative temporal
aggregation, or NIST comparison is inferred by this diagnostic.

## Acceptance and interpretation

The original energy, finest-pair W/D, and three-level monotonic convergence
criteria are unchanged. The repeated report must retain both its discrete and
contour statuses; ties or stable geometry do not turn an inconclusive gate into
PASS. No thresholds may be adjusted after observing results. The diagnostic
only answers whether selected peak endpoints/tie windows vary across the
declared resolutions. Experimental validity remains false.
