Repository: 0000can0000/Metalliksa

# Metalliksa documentation map

Use this page to find the maintained product documents. ROADMAP.md is the
single product direction; STATUS.md is the short current snapshot; dated
proofs and logs preserve evidence and history. The generated graft/ tree is
not user-facing documentation.

## Product and venture

- [Project README](../README.md) — setup, principal checks, and entry points.
- [Product overview](PRODUCT_OVERVIEW.md) — goal, intended users, current value,
  maturity, and evidence boundaries.
- [Product roadmap](../ROADMAP.md) — current priorities and exit conditions.
- [HANGAR BİGG application draft](HANGAR_BIGG_BASVURU_TASLAGI.md) — internal

File: docs/LPBF_PEAK_EXTRACTION.md
# Accepted-step melt maximum contract

Contract fixed before implementation, 2026-09-16. Numerical extraction only;
no new constitutive physics or experimental validation.

- Observe every accepted thermal step endpoint (not rejected source trials).
- Molten means cell temperature >= liquidus [K] and centre z < the surface
  used for that step. Initial preheat is below solidus. No initial molten state.
- Both backends use uniform Cartesian cubes. Maximize molten cell count,
  equivalent to volume = count * dx^3 [m^3]. Strict increase selects a new peak;
  ties retain the earliest accepted endpoint, without floating volume tie drift.
- Report volume [um^3], scan-axis length/width [um], depth from that step's
  deposited surface [um], and largest global-x cell slice area [um^2], all
  from that same field. Slice area is NOT a scan-normal section for rotated tracks.
- Use the layer active during the step, including endpoints on deposition
  boundaries. Length/width include the projected cube extent.
- Preserve one peak field in memory and write once. Display history stays sparse.
  Peak NPZ includes temperature, active mask, liquid fraction, coordinates,
  surface, angle, time, accepted step, liquidus and mesh spacing.
- Zero melt: zero geometry, null peak time/step, no peak artifact (remove stale
  peak output if an artifact directory is reused).
- Diagnostics identify accepted-step extraction and report peak time/step,
  observed accepted steps, sparse-sample maximum volume and relative missed
  volume (zero when no melt). This loss is playback decimation loss, NOT a
  bound on timestep or mesh error or between-step peaks.
- Reject OpenFOAM executables missing this extraction contract/output.

Independent acceptance fixture: 2 um cubes; sampled endpoint counts 1 and 2,
unsampled counts 3 and 3. Expected maximum 24 um^3 at the FIRST count-3
endpoint; sparse maximum 16 um^3, relative missed volume 1/3. Include a hot
inactive cell, exactly-liquidus cells, mutated source arrays, no-melt reuse,
45-degree projection and a second-layer surface. Reconstruct geometry from
saved fields independently. Compare real backends on single/rotated multilayer
cases; repeat with three maximum timestep limits and record actual steps.
Equal voxel peaks alone do not establish continuum convergence.

## Recorded verification

See `LPBF_PEAK_STUDY_2026-09-16.json`, generated by
`PYTHONDONTWRITEBYTECODE=1 python3 verify_lpbf_peak.py ../docs/LPBF_PEAK_STUDY_2026-09-16.json`.
All ten real backend runs passed independent cube-corner/NPZ checks and paired
geometry agreement at rtol 1e-8, peak temperature agreement within 1%.

| Maximum dt (us) | NumPy/OpenFOAM steps | Peak temperature (K, both) | Peak volume (um^3, both) |
|---|---|---|---|
| 1 | 407 / 407 | 2119.810114 | 192000 |
| 0.5 | 700 / 700 | 2118.155723 | 192000 |
| 0.25 | 1401 / 1400 | 2117.317473 | 192000 |

IN718 estimated properties; 40 W, 800 mm/s, 40 um grid, 200 um track, 100 us
cooling. The final floating-point endpoint may add one tiny NumPy step; peak
step/time match. Temperature differences decrease approximately twofold.
Constant three-cell peak volume is voxel quantization, not proof of converged
continuum geometry. No mesh refinement or experimental comparison in this study.

Rotated two-layer case (30 W, 35 degree initial angle, 67 degree layer rotation)
has a nonzero maximum in layer two: 192000 um^3 at 451 us, step 455 (604 total).
10 W case has no melt in either backend. Playback loss is zero for these coarse
fixtures; the independent synthetic between-sample fixture establishes the
nonzero-loss case (1/3) without presenting synthetic data as a measurement.

File: docs/LPBF_SCIENTIFIC_FINDINGS_2026-09-21.md
# LPBF scientific evidence findings

Bounded follow-up to LPBF_CORE_BASELINE_2026-09-21.md, not an exhaustive science
audit. User explicitly requested LPBF-only common core/database work and removal
of unscientific behavior. Phase0 remains OPEN.

## Repaired: fabricated experimental comparison

Before repair, ExperimentalValidationLab sent fixed Ti64/250W/1000mm/s and
PDAS1.5um/keyhole depth120um irrespective of active run. Its measured inputs were
prefilled1.6/150. These were not computed predictions or user measurements.
lpbf_experimental_validation returned `validated` even with zero metric pairs,
assigned EBSD/CT method labels, and used undocumented15/20percent cutoffs to claim
pass/high/moderate agreement. Old Phase10 tests asserted those false semantics.

The UI now states comparison unavailable because no run/source dataset is bound.
It has no substitute constants, measurement defaults or execute control. It
explains the shared stationary thermal core does not resolve PDAS/keyhole depth.
Independent models and reviewed measurement operators remain necessary.

The existing specialist API now requires explicit material/process/source and at
least one finite paired metric. Missing/boolean/string/nonfinite/negative values
fail; relative error requires a positive measured denominator. Returned numbers
are descriptive absolute and relative errors only. Status is comparison-only,
validationStatus unvalidated, productionReady false, every metric review and
overallMatch unknown even for exact agreement. Source text is caller-supplied,
sourceIntegrity not-verified; UUID is a transient comparison receipt, not a
persisted provenance chain. No acceptance thresholds are manufactured.

## Evidence

Python Phase10 tests: old behavior12FAIL+1error →5PASS. UI render regression
RED→PASS; lint and buildPASS36.60s. Real Node route→bridge→Python on3197:
equal synthetic pair comparison-only/unvalidated/unknown; empty body400. Saved
`.runtime/phase0-audit/evidence-api-01a0c383.json`.
Actual browser rendered the compiled real component using production CSS;
Tab/Enter unmount/remount and readable layout passed. This was the isolated
`tests/lpbf-evidence-browser.html` harness, not a claim that the full app's
unrelated EIS/UQ paths work. Vite middleware initially stalled; standalone
esbuild compiled the same component and served it locally for the successful
check. No browser-generated simulated metrics were used.

## Remaining LPBF gates

- Fullrun/source bundles and user-facing selection must bind exact run/source
  revisions, material/process identity, metric definition and uncertainty.
- NIST digital signal conversion remains null/unreviewed; source hashes do not
  qualify calibration. No inferred emissivity/equation repair.
- Strong40/20um thermal mesh sensitivity remains unresolved; conservation is not
  convergence or experimental validation.
- Old GPU flow prototype remains scientifically distinct from the CPU thermal
  core; no automatic backend equivalence or route enabling.
- Powder worker packing wiring and other specialist assumptions remain the
  bounded baseline's open audit items. External writer modified powder_packer,
  powder_bed_raytracer and marangoni_pore_instability_solver during this session;
  user stopped that task. Those changes were preserved and not certified here.
